Repository: lxhb2/xrd-origin-Jades-kill

# XRD Origin + Jade Skill

这是一个可放入 Codex `skills` 目录的 XRD 物相鉴定与配图 skill。它把 Jade 6.5 的 GUI 检索流程、PDF 标准卡片导出，以及 Origin / matplotlib 的 XRD 堆叠图生成流程封装成可复用的脚本和操作说明。

仓库地址：
<https://github.com/lxhb2/xrd-origin-Jades-kill>

## 功能

- 用 `scripts/jade_phaseid.py` 驱动 Jade 6.5：寻峰、元素/化学式筛选、Search/Match、候选结果导出和 PDF 卡片导出。
- 用 `scripts/xrd_stack.py` 解析样品谱与 Jade 卡片：生成 XRD 堆叠图、下方分层 PDF 棒状图、Origin 可导入数据表。默认使用 11 点/3 阶 Savitzky–Golay 显示平滑，仅改图不改原始强度表。
- 单谱支持 `markers` 符号标峰和 `hkl` 晶面指数标峰；启用标峰时不再绘制 PDF 卡片棒状图。
- 用 `scripts/origin_stack.py` 调用本机 Origin，生成可继续编辑的 `OPJU + PNG + PDF`。
- `references/` 和 `assets/` 提供 Jade 操作、Origin 画法、科学判据、质检清单和示例图。

## 环境要求

- Windows 10/11
- Python 3.10+
- Jade 6.5，且已安装并授权可用的 ICDD PDF 数据库
- Origin 2025b 或兼容版本，仅在使用自动生成 OPJU 时需要
- 使用真实 PDF 卡片时必须遵守 ICDD 数据库许可，不要把数据库文件或整段卡片数据公开分发

## 安装为 Codex Skill

将仓库克隆到 Codex 的 skills 目录，并保留目录名 `xrd-origin-jade`：

```powershell
git clone https://github.com/lxhb2/xrd-origin-Jades-kill.git "$env:USERPROFILE\.codex\skills\xrd-origin-jade"
```

如果目标目录已经存在，先把原目录移到备份位置，再执行克隆或在原目录中 `git pull`。

安装 Python 依赖：

```powershell
python -m pip install -r requirements.txt
```

使用 Origin 自动出图的 Python 环境还需安装：

```powershell
python -m pip install -r requirements-origin.txt
```

`originpro` 必须与本机已安装的 Origin 版本匹配。

## 快速开始

先运行自检，不依赖真实数据和 Origin：

```powershell
python scripts/xrd_stack.py --demo --out .\demo
```

生成单谱符号标峰图：

```powershell
python scripts/xrd_stack.py `
  --sample "样品=raw\sample.txt" `
  --card "Si=jade\Si_75-0589.txt" `
  --card "FeS2=jade\FeS2_71-1680.txt" `
  --out .\figs\single `
  --smooth savgol --smooth-window 11 --smooth-polyorder 3 `
  --card-row-height 0.40 --stick-height 0.58 --card-min-intensity 5 `
  --font "Times New Roman" `
  --peak-marking markers `
  --marker-min-intensity 5
```

生成多样品堆叠图：

```powershell
python scripts/xrd_stack.py `
  --sample "样品1=raw\s1.txt" `
  --sample "样品2=raw\s2.txt" `
  --card "Si=jade\Si_75-0589.txt" `
  --card "FeS2=jade\FeS2_71-1680.txt" `
  --out .\figs\stack
```

元素未知时先做不限定元素的 Search/Match，结果只作为候选池：

```powershell
python scripts/jade_phaseid.py search `
  --pattern "raw\sample.raw" `
  --out .\jade_out `
  --unfiltered
```

取得 XRF/EDS、原料信息或文献证据后，再做限定元素检索。示例：

```powershell
python scripts/jade_phaseid.py search `
  --pattern "raw\sample.raw" `
  --out .\jade_out_filtered `
  --elements "Si,Fe,Cu,S" `
  --formula "Si + FeS2 + CuFeS2" `
  --filter-mode possible `
  --export-card 75-0589 `
  --export-card 71-1680 `
  --export-card 75-0253
```

用 Origin 生成可编辑工程：

```powershell
python scripts/origin_stack.py `
  --origin-dir .\figs\stack\origin `
  --out .\figs\stack_origin `
  --x-range 10 80
```

运行 Origin 自动脚本前先保存并关闭已有 Origin 工程；只有确认可以复用现有进程时才加 `--allow-existing`。

## 目录结构

```text
.
|-- SKILL.md
|-- README.md
|-- CHANGELOG.md
|-- VERSION
|-- agents/
|-- assets/
|-- references/
`-- scripts/
    |-- jade_phaseid.py
    |-- origin_stack.py
    `-- xrd_stack.py
```

## 版本管理

- `VERSION` 保存当前打包版本号。
- `CHANGELOG.md` 记录版本变化。
- Git 标签使用 `v主版本.次版本.修订号`，当前标签为 `v1.3.0`。
- 脚本内部版本：`jade_phaseid.py v2.2.1`、`xrd_stack.py v1.3.0`、`origin_stack.py v1.3.0`。

## 科学边界

脚本只做数据解析、峰位匹配和版式生成，不替使用者认定未知物相。PDF 卡片号、峰位和标准强度必须来自授权数据库或用户确认的文件；最终物相归属要结合三强峰、元素约束、样品信息和文献判断。

## 免责声明

本项目不是 ICDD、OriginLab 或 Jade/MDI 的官方项目，不包含 ICDD 数据库。Jade、Origin 和 ICDD PDF 数据库均需由使用者合法取得并遵守各自许可。

File: references/jade-phase-id.md
# Jade 6.5 物相检索与 PDF 卡片导出

Jade 6.5 本身是图形界面软件，但本 skill 已用 Win32/pywinauto 封装了常用检索步骤。优先使用 `scripts/jade_phaseid.py`，下面的人工步骤作为版本差异或自动化失败时的回退。

版本差异：本文以 MDI Jade 6.5（经典版）为主，这是国内课题组最常用的版本。JADE 9+ 是重写版，菜单结构不同，遇到 9.x/Pro 版本时按实际界面调整，不要照搬菜单名。

## 零、提高准确率的检索顺序

1. **先核对实验元数据**：确认 Cu/Co/Mo 等靶材、Kα1/Kα2、波长、2θ 范围、步长、管压/管流、零点与样品位移。卡片 d→2θ 换算必须使用与仪器一致的波长。
2. **保留原始谱**：扣背景、平滑和 Kα2 剥离都会改变峰强、峰宽或弱峰可见性。可以在派生谱上辅助检索，但必须保留原始谱并记录处理步骤。
3. **寻峰先宽后严**：先用较灵敏的设置确认所有弱峰，再提高阈值排除噪声。不要用过度平滑“造出”干净峰，也不要把一个宽峰拆成多个数学峰。
4. **元素未知时先做无条件 Search/Match**：把结果当候选池，不据此认定物相。取得 XRF/EDS、原料信息、文献或用户确认后，再使用 chemistry filter 缩小范围。
5. **匹配时看全谱**：FOM 只用于排序。逐个核对三强峰、相对强度、可见弱峰、未归属峰、系统性 2θ 偏移、空间群、晶胞和卡片类型。
6. **先主相，后次相**：主相覆盖大部分峰后，对剩余峰做单峰/Line-Based Search。不要用一张卡硬套全部峰。
7. **最后做外部证据闭环**：XRD 只能说明晶体衍射与某卡相容；元素归属仍需 XRF/EDS、工艺知识或文献。没有这些证据的相标为 `candidate`。

若用户只给了样品来源而元素未知，不要停下来编元素清单，也不要直接从谱图猜物相。先做无条件检索，再把候选与已知来源约束并列比较。

```text
python scripts/jade_phaseid.py search ^
  --out ./jade_out ^
  --elements "Si,Fe,Cu,S" ^
  --formula "Si + FeS2 + CuFeS2" ^
  --filter-mode possible ^
  --export-card 75-0589 ^
  --export-card 71-1680 ^
  --export-card 75-0253
```

- `possible`：元素可以作为任一候选相的一部分，混相样品的默认选择。例如目标为 Si + FeS2 + CuFeS2 时，候选相不必同时含 Si/Fe/Cu/S。
- `required`：每个候选相都必须含全部目标元素，仅适合单相或所有物相共享同一元素集的特殊情况。
- 默认自动执行 Find Peaks；只有用户已经人工确认峰位时才用 `--reuse-peaks`。
- 如果 Jade 询问是否自动扣背景，脚本选择 `No`，因为它不替用户改动谱图数据。
- 脚本输出 `candidates.csv/json`、`search_request.json` 和可选 `cards/*.txt`。候选表不是物相结论。

## 前置条件

- 必须装有 PDF 数据库（ICDD，PDF-2 / PDF-4 / PDF-5+ 任一）才能做检索；只有软件没有库时检索功能不可用。
- 数据库版本决定了能检索到的卡片范围，也决定了卡片号写法，写论文时要如实标注用的哪个库。

## 一、导入数据

1. 打开 Jade，`File → Patterns…`（或直接把 `.raw` 拖进窗口）。
2. 左侧选文件夹，文件类型选 `All` 或对应格式（`.raw`/`.asc`/`.txt`）。
3. 左键双击文件完成导入。
4. 同一目录的其他数据会列在窗口左侧，双击即可切换，不必重复导入。

## 二、检索

### 自动脚本（优先）

脚本会打开或复用本机 Jade，执行 Find Peaks，设置 `Current Chemistry` 元素筛选，调用 Search/Match，再从 `Search/Match Display` 读取候选，并在结束后恢复用户原来的 `jade6.cff` 筛选文件。

使用前确认：

1. Jade 当前已打开目标 XRD 文件；也可以给 `search` 增加 `--pattern "D:\...\sample.raw"`。
2. Python 环境已安装 `pywinauto` 和 `pywin32`。
3. 输出目录中的 `search_request.json` 能追溯本次样品的元素、化学式和筛选模式。
4. 样例未做扣背景、平滑或 Kα2 剥离时，检索记录必须写明这一点；若做过处理，也必须在同一记录中写明。

### 人工回退

### 无条件检索（先做这一步）

1. 点工具栏 `S/M`（Search/Match）。
2. 弹出是否做背景（基线）处理的询问：**不改数据就选 No**。
3. 在 `Search/Match Display` 窗口里按 **FOM**（品质因数）排序查看。FOM 越小通常表示匹配程度越高，但它只用于排序，不是物相正确性的证明。
4. 双击候选卡片打开卡片信息窗口，看峰位与相对强度是否吻合。

### 限定元素检索（推荐，尤其是已知元素组成时）

1. 在软件首页右键 → 勾选 `Use chemistry filter`。
2. 选样品所属分类 → OK。
3. 在元素周期表里选样品实际含有的元素 → OK。
4. 再检索，候选范围会大幅缩小。

元素筛选要建立在真实证据上。对混相样品，`possible` 只要求候选相含至少一个目标元素；`required` 要求所有候选都含全部元素，容易错误排除共享元素集之外但仍真实存在的独立物相。

### 单峰检索（还有对不上的峰时）

1. 主窗口点「计算峰面积」，在峰下划一条底线把峰框出。
2. 右键点 `S/M`，检索对象变为该峰（Jade 5 里显示为 `Painted Peaks`）。
3. 软件列出在该 2θ 位置有衍射峰的所有标准卡片，从中找可能的物相。

## 三、怎么判断“匹配上了”（关键）

FOM 最小 **不等于** 物相正确。逐条核对：

| 检查项 | 说明 |
| --- | --- |
| 三强峰位置 | 标准卡的三强峰与实测峰位是否都对得上（允许仪器零点/样品位移带来的小偏移） |
| 相对强度 | 前几个强峰的高低顺序是否大致一致；严重偏离常见于择优取向 |
| 元素约束 | 样品里没有的元素，不可能形成对应的相；用元素过滤排除 |
| 多相共存 | 先定主相，再在剩余未归属的峰上找次相，别用一张卡片硬套全部峰 |
| 系统性偏移 | 所有峰整体平移 → 固溶、掺杂、应力或零点问题，不是“匹配失败” |
| 个别弱峰对不上 | 可能是低含量杂相，也可能是伪峰、噪音或 Kβ 残留 |
| 卡片类型 | 优先实验卡；Calculated(C) 卡只适合辅助峰位比对，说明里必须写清 |
| 数据库与卡片号 | 记录数据库版本（PDF-2/PDF-4+ 等）和界面实际显示的卡片号 |

不确定时：给出候选相、吻合与不吻合的地方，让用户结合合成条件、元素分析和文献决定。不要替用户下结论。

更稳妥的判据是“能解释峰”而不是只看三强峰。若候选卡的主峰能对上、但多个可见弱峰持续对不上，应降低置信度或继续查次相，不要用择优取向解释所有缺口。

## 四、卡片数据处理

检索用的 Kα2 剥离、扣背景、平滑都会改变数据：

- 检索可以在处理后做（信噪比更好），但处理后得到的峰位/峰强与原始数据不再等价，出图和写论文时要说明做过什么处理。
- 晶粒尺寸用 Scherrer 公式 `D = Kλ/(β cosθ)`（β 为半高宽，K≈0.89）：β 必须先扣除仪器展宽，结果是估算值，一般小于 SEM/TEM 观察到的粒径。Jade 里可点拟合按钮后直接读数，但要在文中写明假设。

## 五、导出 PDF 卡片

自动导出优先：

```text
python scripts/jade_phaseid.py export-card --out ./jade_out --pdf 75-0589 --pdf 71-1680 --pdf 75-0253
```

脚本从 Jade 的 PDF Retrieval 结果行打开对应卡片，只保存 d-I 峰表。人工导出步骤：

1. 在卡片信息窗口里切到 **Line** 视图。
2. 点右侧的**保存按钮**（软盘图标）→ 选路径 → 存为 TXT。
3. 换其他需要的物相重复导出；相似样品可共用同一张卡片，不必重复导出。
4. 用记事本打开 TXT，删掉开头的卡片描述、作者、实验条件等说明，只留峰位表：
   - 常见表头：`d(A) / I(f) / h k l` 或 `2-Theta / d / I(f)`
   - 作图只需要 2θ 与 I 两列；`scripts/xrd_stack.py` 也能自动跳过头部并按需换算 d→2θ
5. 保存规范：文件名用物相名，例如 `beta-PbO2_PDF00-041-1442.txt`；卡片号以当前数据库显示为准。

本机 Jade 6.5 的自动化有两个非直观点：

- 卡片号输入区可能是 `ThunderRT5ComboBox` 内的子 `Edit`，不能只按窗口顶部坐标搜索普通 `Edit`。
- 精确输入卡片号后，结果表经常只返回 1 条。双击该行的真实中心即可打开；多条结果不能直接相信 `get_item_rect` 的中心，需先做单选校准，确认选中索引后再双击。
- 不要用同步 `WM_LBUTTON*` 作为兜底，Jade 打开模态卡片时会阻塞消息处理。优先用 pywinauto 输入并核对目标 `PDF#` 窗口标题。

## 六、卡片号写法

- 现行 ICDD 卡片号是三组：`ICDD No. XX-XXX-XXXX`（例如 `00-041-1442`）。
- 老文献里的两组号（如 `JCPDS 89-1492`）是旧编号体系；同一物相的现行编号可能已经变了（例：`JCPDS 89-1492` 现为 `PDF 04-004-4342`），引用时以数据库当前显示的号为准，别直接抄旧文献。
- 图中标注建议同时给“物相名 + 卡片号”，如 `β-PbO₂ (PDF#00-041-1442)`。

## 七、常见坑

| 现象 | 原因 / 处理 |
| --- | --- |
| 检索不到任何合理相 | 没装数据库；或元素过滤选错了元素；或数据质量太差（先扣背景/平滑再试） |
| FOM 很小但明显不是该物相 | FOM 只是匹配程度的启发式指标，必须用三强峰 + 元素约束人工复核 |
| 峰位整体偏移 0.1°–0.3° | 样品位移、仪器零点、或固溶导致；重新做标准样校正，或如实说明 |
| 强峰对得上、弱峰全都不见 | 常见于择优取向或结晶度差，需要在文中说明，而不是当成匹配成功 |
| 混相样品只匹配出一相 | 用单峰检索处理剩余峰，或者限定元素后再检索 |
| 把卡片数据拿去外发 | ICDD 数据库受版权保护；对外只给峰位表或图，不要整库转发 |
| 用 FOM 最低的卡直接下结论 | FOM 只是候选排序；必须核对全谱、元素和卡类型 |
| 计算卡与实验卡混写 | 读取卡片标题中的 `QM`，明确标为 Experimental 或 Calculated(C) |

File: references/origin-stacking.md
# 在 Origin 里画 XRD 堆叠图

XRD 堆叠图的默认形态：多条谱线沿 Y 方向依次偏移；所有物相的标准卡片统一放在下方，每张卡片单独占一层，用水平基线分隔。竖线位置 = 标准峰 2θ，线高 = 相对强度。

## 自动生成可编辑 OPJU（优先）

先用 `scripts/xrd_stack.py` 解析谱线与卡片，并生成 Origin 友好的数据表：

```text
python scripts/xrd_stack.py --sample "样品1=raw/s1.txt" --sample "样品2=raw/s2.txt" --card "黄铁矿_PDF71-1680=jade/feS2.txt" --out ./figs/xrd
```

再调用 `scripts/origin_stack.py`：

```text
python scripts/origin_stack.py --origin-dir ./figs/xrd/origin --out ./figs/xrd_origin --x-range 10 80
```

输出：

- `xrd_origin.opju`：可继续编辑的 Origin 工程；
- `xrd_origin.png` 与 `xrd_origin.pdf`：预览与矢量导出；
- `origin_run.json`：样品、卡片、偏移量和输出路径记录。

卡片竖线由 Origin 的折线“分段连接”生成，每一对同 x 的上下点画成一条竖线，最后再补一对端点画该卡片层的水平基线；不要改回普通连续折线，否则峰间会出现错误的水平连线。
卡片标签优先使用 `manifest.json` 或 `Sheet2_cards.csv` 里的化学式，放在主图右侧的框内标签区，不与棒状图区域重叠。默认层距 `0.40`、棒高 `0.58`，只显示相对强度不低于 `5%` 的卡片棒线；过滤只影响图形，数据表仍保留全部卡片峰。

若 `xrd_stack.py` 使用了 `--peak-marking markers`，Origin 脚本会读取 `Sheet3_peak_annotations.csv`，为每张卡片建立可编辑的散点标峰图层；若使用 `--peak-marking hkl`，则把 `(hkl)` 文本放到对应实测峰上。两种标峰都只适用于单条 XRD 谱；启用后 Origin 脚本会跳过 `PDF_Cards` 工作表和卡片棒状图图层，也不再添加卡片标签。多样品堆叠图不使用单谱标峰，仍会保留下方卡片棒状图层；卡片标签和棒线应保持在同一坐标框内。

运行前保存并关闭已有的 Origin 工程；若确认要复用当前进程，显式加 `--allow-existing`。如果导出的 PNG 出现重复 `demo` 水印，检查 Origin 是否已激活；这是本机许可证状态，不是脚本加入的标签。

## 三种做法

| 做法 | 适合 | 代价 |
| --- | --- | --- |
| 脚本出图 + Origin 微调 | 大多数情况（推荐） | 需要 Python + matplotlib；要在 Origin 里大改需重做 |
| Origin 纯手工（Y 偏移堆积线图） | 用户想自己全程操作、后续频繁调整 | 手工步骤多，容易在偏移与对齐上出错 |
| 多图层法 | 卡片较多、要在一张图里精确对齐多组竖线 | 图层管理复杂 |

脚本会把数据按 Origin 的列习惯导出到 `origin/` 目录（`Sheet1_samples.csv` 样品、`Sheet2_cards.csv` 卡片），可以直接按下面的手工流程重做一遍。卡片行高和竖线比例默认从 `manifest.json` 的 `layout` 读取。

## 菜单用词说明

下面方括号里的中文菜单名已按本机 **Origin 2025b 中文界面**核对（绘图类型列表、模板 `OffsetStackY.otpu`、绘图细节控件索引）。其他版本用词可能略有差异，遇到不一致时以用户界面为准。

## 做法一：Y 偏移堆积线图（手工）

1. **整理数据**：新建工作簿，每个样品占两列（第一列 2θ，右键 → 设为 X；第二列强度）。样品依次排开：A/B 为样品 1，C/D 为样品 2……批量导入用 `文件 → 导入 → 多个 ASCII`，导入后删掉无关列。
2. **出雏形**：选中所有样品的两列 → `绘图 → 基础 2D 图 → Y 偏移堆积线图`【Y Offset Stacked Lines】。
3. **让偏移可控**：双击图形 → `绘图细节` → `图层属性` → `堆叠` 选项卡 → `偏移` 选 **“单独”**。
   - 可选值：`无 / 累积 / 常量 / 自动 / 单独 / 增量`，另有 `间距(%)`。
   - 也可用图层右键 → `图层中组数据偏移模式 → 单独`。
   - **不选“单独”，所有曲线会锁在一起，拖不动单条曲线。**
4. **调间距**：鼠标点住单条曲线上下拖动，让峰之间互不遮挡。
5. **卡片统一下移**：把所有卡片数据放在主图下方，每张卡片占一行。可以给每行加一条细水平基线，并在右侧标注物相名。
6. **美化**：
   - 线宽：双击曲线 → `线条` → 宽度（论文常见 1.5–2.0）；
   - 坐标轴：X 轴范围覆盖全部主峰（常用 10°–80°），刻度线朝内，主刻度 10°；
   - 图框：保留完整闭合边框，不要只留两条轴线；上边框不显示刻度线，X 刻度只从下边框朝内；
   - 纵轴：只留 `Intensity (a.u.)`，隐藏 Y 刻度数字，不标绝对强度。

## 做法二：卡片竖线（复制小图法）

1. 选中一张卡片的 2θ 与相对强度两列 → `绘图 → 基础 2D 图 → 散点图`。
2. 双击图形：符号大小设为 0，`线条` 设为 `无线条`。
3. `垂直线` 选项卡 → 勾选 **平行于 Y 轴**，宽度设 2–3，颜色与对应曲线一致。
4. X 轴范围必须与主图完全一致（例如都是 10–80），否则复制过去对不齐；卡片小图不要轴标题。
5. 复制整张小图 → 切到主图 → 粘贴 → 拉伸定位。
   - **只做水平或垂直拉伸，不要对角线拉伸**，否则峰位会错位。
   - 竖线高度可在小图里通过压缩 Y 轴范围控制。
6. 逐张卡片重复，最后统一微调颜色与卡片名（如 `β-PbO₂ (PDF#00-041-1442)`）。

## 做法三：多图层法

1. 堆叠图做好后，双击图层编号 `1` → 图层管理 → 新建图层 → 右 Y 轴（关联 X 轴刻度与尺寸）。
2. 在新图层里加入卡片数据列，绘图类型设为散点图。
3. 双击散点：符号大小 0、无线条、勾选 `垂直线`（平行于 Y 轴）、设置宽度与颜色。
4. 把该图层压扁放在主图下方，X 轴刻度设为无；多张卡片就再建图层 3、4……

## 常见故障

| 现象 | 原因 / 处理 |
| --- | --- |
| 曲线拖不动、一拖整组动 | 偏移没设“单独”：绘图细节 → 图层属性 → 堆叠 → 单独 |
| 卡片竖线与 XRD 峰对不上 | 小图与主图 X 轴范围不一致；或卡片给的是 d 值没换算成 2θ |
| 竖线高低不统一 | 各卡片强度基准不同；统一按最强峰 = 100 归一化（`xrd_stack.py` 默认已做） |
| 复制进去的图变形 | 用了对角线拉伸；改为只做水平/垂直拉伸 |
| 竖线朝下（倒挂） | 卡片图 Y 轴被设为反向：双击 Y 轴 → 刻度 → 取消“反向” |
| 数据列太多太乱 | Ctrl+左键多选无关列删除；2θ 列右键 → 设为 X |
| 中文显示为方框 | 脚本默认以 Times New Roman 显示英文、中文字体自动回退；若系统缺少中文字体，显式用 `--font "Microsoft YaHei"` |
| 卡片棒线太密或名称贴层顶 | 提高 `--card-min-intensity` 过滤显示弱棒，降低 `--stick-height`，并保持 `--card-row-height` 在 `0.34–0.40`；标签下移到棒线上方即可 |

## 导出

`文件 → 导出图形`：位图用 TIFF/PNG（≥300 dpi，投稿常用 600 dpi），矢量用 PDF/EPS。两者各存一份。

File: references/qa-checklist.md
# 出图与投稿检查清单

## 出图前（数据层面）

- [ ] 每一条曲线的 2θ 与强度列选对了（不是把 2θ 当强度、或把两列样品弄反）
- [ ] λ 与仪器一致；如果卡片是 d 值换来的，换算用的 λ 已记录
- [ ] 是否做过扣背景、Kα2 剥离、平滑：做过就要能说清楚，并在图注/实验部分写；
- [ ] 归一化方式明确（脚本 manifest 里已记）
- [ ] 卡片数据来自授权数据库，卡片号是数据库里实际显示的号，没凭记忆写
- [ ] 卡片与样品的对应关系是用户确认的，不是自动猜的

## 出图后（视觉层面）

- [ ] 打开 PNG 亲眼看过（脚本产出必须视觉确认，不能只看 exit code）
- [ ] 卡片竖线与样品峰位按同一 2θ 标尺对齐，没有整排偏移
- [ ] 曲线之间峰不互相遮挡；每条曲线的基线与下方竖线带不重叠
- [ ] 下方每张卡片各占一层，水平基线不粘连，标签使用化学式且不压棒状图
- [ ] 中文字体正常显示，不是方框或乱码
- [ ] X 轴范围覆盖全部主峰（常见 10°–80°），主刻度整齐（如 10°）
- [ ] 图框闭合、刻度朝内、纵轴无刻度数字、Y 轴标题为 `Intensity (a.u.)`
- [ ] 单条谱的卡片图例不压曲线；多条谱的右侧样品名不压峰
- [ ] 卡片化学式与对应卡片一致；需要时在图注补齐卡片号
- [ ] 单谱使用符号标峰时，每个符号对应同一张卡片，图例写清化学式与 PDF 号
- [ ] 单谱使用 hkl 标峰时，晶面指数来自指定卡片，负指数和重复峰已人工复核
- [ ] 单谱启用标峰时，下方 PDF 卡片棒状图和卡片标签已隐藏；多样品堆叠图仍保留卡片层

## 投稿前

- [ ] 位图分辨率 ≥ 300 dpi（多数期刊要求 600 dpi），矢量图已保留 PDF/EPS
- [ ] 单栏图宽度约 8–9 cm、双栏约 17 cm；字体缩到最终尺寸后仍可读（通常 ≥ 6–7 pt）
- [ ] 图注写明：X 射线源与波长、是否归一化、卡片来源（数据库与卡片号）
- [ ] 所有在图里出现的物相，正文都有对应的说明或引用
- [ ] 没有把标准卡片的相对强度当成相含量（半定量需要 RIR 或全谱拟合）

## 容易被审稿人问到的点

- “这个峰归属有依据吗？”——准备好三强峰对应关系与元素约束。
- “弱峰为什么没标？”——如果确实有未归属峰，说明是杂相、噪音还是 Kβ。
- “为什么用 a.u. 纵轴？”——归一化后强度不可比绝对计数，a.u. 是正确写法。
- “卡片号是哪一版数据库的？”——写清数据库版本（PDF-2/PDF-4+ 等）。
